Repository: Dankathor/3DPrintPredictor

File: data/cleaned/cleaned_3d_printing_data.csv (part 2 of 2)
sample_no,printer_type,material,layer_thickness_mm,infill_density_pct,infill_pattern,speed_mm_s,roughness_avg_um,hardness_avg,peak_load_n,peak_stress_kpa,strain_at_break,modulus_mpa,width_mm,thickness_mm,roughness_valid
281,closed,TPU,0.3,80,zigzag,30,6.503333333333333,34.7,732.9673333333334,31784.40000000001,4.293,15.20966666666667,6.216666666666666,3.71,True
282,closed,ABS,0.1,20,grid,30,3.1586666666666665,74.9,557.037,26070.63333333333,0.016,1859.669333333333,6.266666666666667,3.41,True
283,closed,ABS,0.1,20,triangles,50,3.798666666666666,78.2,546.4756666666666,25661.36666666667,0.015,1869.314666666666,6.196666666666666,3.436666666666667,True
284,closed,ABS,0.1,20,zigzag,70,3.693,78.7,548.2046666666666,26103.83333333333,0.016,1877.652666666667,6.093333333333334,3.446666666666667,True
285,closed,ABS,0.1,50,grid,50,5.307666666666666,74.9,611.8763333333333,28722.63333333333,0.016,2058.860333333334,6.176666666666667,3.450000000000001,True
286,closed,ABS,0.1,50,triangles,70,2.522666666666667,78.9,571.9966666666668,27225.46666666666,0.014,2113.273333333333,6.066666666666666,3.463333333333333,True
287,closed,ABS,0.1,50,zigzag,30,3.1359999999999997,77.5,593.4203333333334,28625.4,0.016,2054.458333333333,6.05,3.426666666666667,True
288,closed,ABS,0.1,80,grid,70,3.7016666666666667,75.7,709.8613333333333,31463.36666666667,0.016,2363.598666666667,6.350000000000001,3.553333333333333,True
289,closed,ABS,0.1,80,triangles,30,2.3096666666666668,73.91,632.3823333333333,29182.26666666667,0.013,2471.923,6.203333333333333,3.493333333333334,True
290,closed,ABS,0.1,80,zigzag,50,2.546,77.9,709.6933333333333,32409.4,0.017,2320.429333333333,6.286666666666666,3.483333333333333,True
291,closed,ABS,0.2,20,grid,50,9.316333333333333,70.6,542.167,24962.8,0.01633333333333334,1788.043,6.176666666666667,3.52,True
292,closed,ABS,0.2,20,triangles,70,6.9959999999999996,70.3,541.6146666666667,26189.36666666667,0.015,1937.525666666667,5.983333333333333,3.456666666666667,True
293,closed,ABS,0.2,20,zigzag,30,6.560666666666667,77.4,533.8506666666667,25118.83333333333,0.016,1829.141,6.116666666666667,3.476666666666667,True
294,closed,ABS,0.2,50,grid,70,7.022333333333333,75.1,601.407,28773.33333333333,0.016,2120.177666666667,6.123333333333334,3.413333333333334,True
295,closed,ABS,0.2,50,triangles,30,5.494666666666667,78.3,579.228,28083.13333333333,0.01433333333333333,2218.177,6.036666666666666,3.416666666666667,True
296,closed,ABS,0.2,50,zigzag,50,6.457000000000001,77.9,604.1023333333334,29489.36666666667,0.01533333333333333,2193.919333333333,6.013333333333333,3.406666666666667,True
297,closed,ABS,0.2,80,grid,30,5.047,77.8,653.2579999999999,31455.6,0.015,2470.910333333333,6.066666666666666,3.423333333333333,True
298,closed,ABS,0.2,80,triangles,50,6.023666666666667,78.3,623.9720000000001,28874.26666666667,0.01366666666666667,2506.725,6.173333333333333,3.51,True
299,closed,ABS,0.2,80,zigzag,70,7.334333333333333,78.0,718.4363333333334,33684.83333333334,0.017,2626.990666666667,6.149999999999999,3.47,True
300,closed,ABS,0.3,20,grid,70,4.915333333333334,71.6,636.2953333333334,29553.56666666667,0.01533333333333333,2262.710666666666,6.273333333333333,3.44,True
301,closed,ABS,0.3,20,triangles,30,5.354666666666667,78.3,611.8973333333333,29372.56666666667,0.01466666666666667,2299.157,6.056666666666668,3.44,True
302,closed,ABS,0.3,20,zigzag,50,4.371666666666667,75.9,654.3446666666667,29946.63333333333,0.01533333333333333,2213.812666666667,6.376666666666668,3.43,True
303,closed,ABS,0.3,50,grid,30,5.8053333333333335,73.6,640.2383333333333,30749.03333333334,0.015,2346.008333333333,6.116666666666667,3.403333333333334,True
304,closed,ABS,0.3,50,triangles,50,4.291333333333333,74.9,662.7806666666667,32326.93333333333,0.015,2495.679666666667,6.06,3.383333333333333,True
305,closed,ABS,0.3,50,zigzag,70,4.597,74.8,669.2306666666667,32935.7,0.016,2413.345666666667,6.0,3.386666666666667,True
306,closed,ABS,0.3,80,grid,50,4.705333333333333,77.0,704.9893333333333,34441.2,0.015,2635.694333333333,6.05,3.383333333333333,True
307,closed,ABS,0.3,80,triangles,70,3.972,77.4,718.2123333333333,34588.93333333333,0.015,2739.165333333333,6.056666666666668,3.43,True
308,closed,ABS,0.3,80,zigzag,30,6.377,75.7,721.4110000000001,35273.7,0.01533333333333333,2700.980666666667,6.056666666666668,3.376666666666666,True
309,closed,PLA+,0.1,20,lines,30,1.4773333333333334,65.1,591.389,28361.66666666667,0.016,2055.474,6.19,3.37,True
310,closed,PLA-CF,0.3,50,grid,30,3.699333333333333,75.8,550.9223333333333,25255.46666666666,0.008333333333333333,3789.251333333334,6.093333333333334,3.58,True
311,closed,PLA-CF,0.3,50,triangles,50,4.939333333333333,77.7,574.659,26628.43333333333,0.006666666666666667,4691.955,6.109999999999999,3.533333333333333,True
312,closed,PLA-CF,0.3,50,zigzag,70,7.524,75.9,604.4063333333334,26632.2,0.008666666666666666,3439.837333333333,6.123333333333334,3.706666666666667,True
313,closed,PLA-CF,0.3,80,grid,50,6.834666666666667,72.3,649.5206666666667,30060.83333333333,0.009333333333333332,3441.530666666667,6.076666666666667,3.556666666666667,True
314,closed,PLA-CF,0.3,80,triangles,70,7.298666666666667,73.4,630.3623333333334,28693.36666666667,0.008666666666666666,3562.369666666667,6.096666666666667,3.603333333333333,True
315,closed,PLA-CF,0.3,80,zigzag,30,9.728333333333333,73.7,685.6753333333332,30623.7,0.009,3938.381666666667,6.123333333333332,3.656666666666666,True
316,closed,PLA-CF,0.2,20,zigzag,30,2.5226666666666664,73.3,467.3756666666666,22267.63333333333,0.008666666666666666,3116.146333333334,6.173333333333333,3.4,True
317,closed,PLA-CF,0.2,50,grid,70,3.2100000000000004,73.0,546.6353333333333,26011.16666666667,0.011,2538.153333333333,6.256666666666667,3.36,True
318,closed,PLA-CF,0.2,50,triangles,30,2.8030000000000004,75.0,490.6516666666666,22977.3,0.007333333333333333,3382.504666666666,6.463333333333334,3.303333333333333,True
319,closed,PLA-CF,0.2,50,zigzag,50,5.955333333333333,73.3,468.5846666666666,22352.86666666667,0.01033333333333333,2413.052333333334,6.233333333333333,3.363333333333333,True
320,closed,PLA-CF,0.2,80,grid,30,3.228333333333333,78.4,520.3523333333334,24552.03333333334,0.009666666666666665,2715.502666666667,6.239999999999999,3.396666666666667,True
321,closed,PLA-CF,0.2,80,triangles,50,3.5706666666666664,78.2,474.958,23506.46666666666,0.008333333333333333,2890.889333333333,6.02,3.356666666666667,True
322,closed,PLA-CF,0.2,80,zigzag,70,3.6299999999999994,78.1,603.7056666666667,29660.4,0.01166666666666667,3020.38,6.033333333333334,3.373333333333334,True
323,closed,PLA-CF,0.3,20,zigzag,50,5.8276666666666666,75.1,574.382,27221.93333333333,0.01066666666666667,2904.819666666666,6.046666666666667,3.49,True
324,closed,PLA-CF,0.3,20,grid,70,7.361,74.3,559.2093333333333,25998.6,0.011,2705.348333333333,6.076666666666667,3.54,True
325,closed,PLA-CF,0.3,20,triangles,30,5.322666666666667,74.5,524.6376666666666,24797.8,0.009333333333333332,2923.724,6.079999999999999,3.48,True
326,closed,PLA-CF,0.1,20,grid,30,2.3793333333333333,56.3,349.7113333333334,17246.36666666666,0.01066666666666667,1789.276333333333,5.993333333333333,3.383333333333333,True
327,closed,PLA-CF,0.1,20,triangles,50,3.2213333333333334,58.2,349.008,17173.1,0.006666666666666667,2837.443,5.996666666666667,3.39,True
328,closed,PLA-CF,0.1,20,zigzag,70,2.1713333333333336,62.0,469.9623333333334,23017.73333333333,0.01233333333333333,2230.792666666667,6.033333333333334,3.383333333333333,True
329,closed,PLA-CF,0.1,50,grid,50,2.458,66.6,461.7796666666666,22505.33333333333,0.01033333333333333,2665.562666666667,6.016666666666666,3.41,True
330,closed,PLA-CF,0.1,50,triangles,70,4.725666666666666,67.8,369.937,18367.96666666666,0.009333333333333334,2143.306,5.963333333333334,3.376666666666666,True
331,closed,PLA-CF,0.1,50,zigzag,30,2.1783333333333332,66.7,416.9523333333333,20618.8,0.008333333333333333,2761.226,6.043333333333333,3.346666666666666,True
332,closed,PLA-CF,0.1,80,grid,70,4.427333333333333,71.9,480.8896666666667,23504.26666666667,0.01033333333333333,2752.380666666666,5.989999999999999,3.416666666666667,True
333,closed,PLA-CF,0.1,80,triangles,70,2.3876666666666666,76.4,495.5666666666667,23842.0,0.008666666666666666,3270.65,6.043333333333333,3.44,True
334,closed,PLA-CF,0.1,80,zigzag,50,0.0,75.9,553.3696666666666,27800.1,0.01066666666666667,3187.019333333333,5.953333333333333,3.343333333333333,False
335,closed,PLA-CF,0.2,20,grid,50,3.6016666666666666,68.3,407.8656666666666,20320.03333333333,0.009,2421.380333333333,5.986666666666667,3.353333333333333,True
336,closed,PLA-CF,0.2,20,triangles,70,4.018666666666666,64.4,420.0993333333333,21138.36666666667,0.009333333333333332,2511.812333333333,5.956666666666667,3.336666666666666,True
337,closed,PLA+,0.1,20,cubic,30,1.2843333333333333,74.0,617.3493333333333,30220.66666666667,0.01566666666666667,2204.899666666667,6.05,3.376666666666666,True
338,closed,PLA+,0.1,20,quarter cubic,30,2.5026666666666664,63.3,577.6336666666666,27898.93333333333,0.014,2189.136666666667,6.073333333333333,3.41,True
339,closed,PLA+,0.1,20,cross,30,1.388,64.3,568.0756666666666,28225.26666666667,0.01433333333333333,2207.814333333333,6.02,3.343333333333334,True
340,closed,PLA+,0.1,20,gyroid,30,2.218,64.5,566.3876666666666,27046.36666666667,0.015,2061.654333333333,6.07,3.450000000000001,True
341,closed,PLA+,0.1,20,lines,50,1.9829999999999999,64.8,576.3746666666667,28320.13333333333,0.01566666666666667,2100.532,6.033333333333334,3.373333333333334,True
342,closed,PLA+,0.1,20,cubic subdivision,50,1.8549999999999998,57.1,621.6926666666667,30172.43333333333,0.01666666666666667,2154.595666666667,6.036666666666666,3.413333333333334,True
343,closed,PLA+,0.1,20,quarter cubic,50,2.2963333333333336,57.0,632.9066666666666,31242.03333333334,0.01566666666666667,2245.592,6.053333333333334,3.346666666666666,True
344,closed,PLA+,0.1,20,cross,50,2.3373333333333335,66.1,603.7033333333334,29852.56666666667,0.015,2263.008,6.036666666666666,3.35,True
345,closed,PLA+,0.1,20,gyroid,50,2.0676666666666663,61.8,664.9313333333333,32674.03333333334,0.01666666666666667,2225.905,6.056666666666668,3.36,True
346,closed,PLA+,0.1,20,tri hexagon,70,2.677,64.7,627.3026666666666,30600.26666666667,0.015,2334.778,6.083333333333333,3.37,True
347,closed,PLA+,0.1,20,cubic subdivision,70,1.9189999999999998,58.2,683.4166666666666,33230.93333333333,0.01666666666666667,2296.855666666667,6.066666666666666,3.39,True
348,closed,PLA+,0.1,20,quarter cubic,70,2.2390000000000003,67.3,653.0606666666666,32274.93333333333,0.016,2264.489666666667,6.016666666666667,3.363333333333333,True
349,closed,PLA+,0.1,20,cross,70,2.1126666666666662,60.7,614.8903333333334,29932.3,0.01433333333333333,2295.312333333333,6.133333333333333,3.35,True
350,closed,PLA+,0.1,20,lightning,70,2.1839999999999997,61.5,528.331,25132.5,0.01433333333333333,2027.050666666667,6.07,3.463333333333333,True
351,closed,PLA+,0.1,50,tri hexagon,30,2.8850000000000002,80.3,601.7116666666667,28857.5,0.01366666666666667,2456.839,6.186666666666667,3.366666666666667,True
352,closed,PLA+,0.1,50,cubic subdivision,30,1.907333333333333,61.0,642.426,29284.13333333333,0.01466666666666667,2127.426666666667,6.453333333333333,3.4,True
353,closed,PLA+,0.1,50,quarter cubic,30,1.9949999999999999,75.0,638.5463333333333,29347.06666666667,0.01466666666666667,2241.376333333333,6.489999999999999,3.353333333333333,True
354,closed,PLA+,0.1,50,cross3d,30,1.8806666666666665,71.5,566.3826666666666,25910.1,0.01533333333333333,1892.043333333333,6.423333333333333,3.403333333333334,True
355,closed,PLA+,0.1,50,lightning,30,2.1923333333333335,64.3,531.9913333333334,24712.66666666667,0.01433333333333333,1854.656,6.406666666666666,3.36,True
356,closed,PLA+,0.1,50,tri hexagon,50,2.035,70.0,672.5096666666667,30150.33333333333,0.01433333333333333,2387.101,6.496666666666667,3.433333333333334,True
357,closed,PLA+,0.1,50,cubic subdivision,50,1.5923333333333334,76.9,758.8216666666667,34594.53333333333,0.01666666666666667,2437.424333333333,6.483333333333333,3.383333333333333,True
358,closed,PLA+,0.1,50,concentric,50,2.7583333333333333,70.1,754.9553333333333,33416.2,0.01666666666666667,2271.489333333333,6.45,3.503333333333333,True
359,closed,PLA+,0.1,50,cross3d,50,2.390333333333333,72.8,555.6103333333334,25195.16666666667,0.01633333333333334,1792.362,6.43,3.43,True
360,closed,PLA+,0.1,50,lightning,50,2.651,63.4,546.3353333333333,25239.8,0.01633333333333334,1736.979333333333,6.329999999999999,3.42,True
361,closed,PLA+,0.1,50,tri hexagon,70,3.122666666666667,76.8,629.4326666666667,28756.06666666667,0.01566666666666667,2168.158,6.47,3.383333333333333,True
362,closed,PLA+,0.1,50,octet,70,3.2136666666666667,75.4,674.1303333333334,30759.6,0.01666666666666667,2197.388,6.510000000000001,3.366666666666667,True
363,closed,PLA+,0.1,50,concentric,70,2.016,64.6,743.2983333333333,32992.63333333333,0.016,2449.27,6.100000000000001,3.693333333333333,True
364,closed,PLA+,0.1,50,cross3d,70,2.8523333333333327,72.2,553.955,25844.93333333333,0.016,1876.454,6.243333333333333,3.433333333333334,True
365,closed,PLA+,0.1,80,lines,30,2.1970000000000005,78.7,738.6790000000001,33278.73333333334,0.014,2594.503,6.403333333333333,3.466666666666667,True
366,closed,PLA+,0.1,80,cubic,30,1.9269999999999998,75.9,785.6453333333334,36323.5,0.01333333333333333,2921.117333333333,6.386666666666667,3.386666666666667,True
367,closed,PLA+,0.1,80,octet,30,2.1140000000000003,79.2,738.9513333333333,32380.96666666666,0.01366666666666667,2575.792333333333,6.286666666666666,3.63,True
368,closed,PLA+,0.1,80,concentric,30,2.1783333333333332,76.5,904.0623333333333,41103.06666666667,0.01366666666666667,3504.447,6.503333333333333,3.383333333333333,True
369,closed,PLA+,0.1,80,gyroid,30,2.3966666666666665,78.2,790.9376666666667,36369.96666666667,0.013,3358.683666666666,6.473333333333334,3.36,True
370,closed,PLA+,0.1,80,lines,50,3.255333333333333,78.6,795.7556666666666,36795.96666666667,0.014,3267.568666666667,6.43,3.363333333333333,True
371,closed,PLA+,0.1,80,cubic,50,2.5143333333333335,80.2,806.5,37090.16666666666,0.013,3383.978000000001,6.446666666666666,3.373333333333334,True
372,closed,PLA+,0.1,80,octet,50,2.725666666666667,76.3,768.2123333333334,35766.33333333334,0.01366666666666667,3285.848333333333,6.323333333333333,3.396666666666667,True
373,closed,PLA+,0.1,80,cross,50,3.5869999999999997,76.2,561.6046666666666,26146.23333333333,0.014,2390.597333333333,6.386666666666667,3.363333333333333,True
374,closed,PLA+,0.1,80,gyroid,50,3.421666666666667,73.8,822.6533333333333,37929.93333333333,0.01433333333333333,3268.484,6.373333333333334,3.403333333333334,True
375,closed,PLA+,0.1,80,lines,70,3.4683333333333337,75.0,797.7826666666666,36573.26666666667,0.01433333333333333,3178.084,6.46,3.376666666666666,True
376,closed,PLA+,0.1,80,cubic,70,3.4646666666666666,75.8,837.9003333333334,38045.63333333333,0.01466666666666667,3274.046,6.403333333333333,3.44,True
377,closed,PLA+,0.1,80,quarter cubic,70,3.3673333333333333,78.0,791.4906666666667,35365.53333333333,0.015,3015.562666666667,6.359999999999999,3.52,True
378,closed,PLA+,0.1,80,cross,70,3.2336666666666667,70.7,578.7109999999999,27026.93333333333,0.01433333333333333,2364.974666666667,6.28,3.41,True
379,closed,PLA+,0.1,80,gyroid,70,3.7356666666666665,73.9,815.1023333333333,37042.36666666667,0.01466666666666667,3220.346,6.460000000000001,3.406666666666667,True
380,closed,PLA+,0.2,20,lines,30,3.110666666666667,75.4,574.625,26561.9,0.012,2508.274666666667,6.413333333333334,3.373333333333334,True
381,closed,PLA+,0.2,20,cubic subdivision,30,3.170666666666667,76.0,636.3193333333334,29726.73333333333,0.014,2555.692,6.246666666666667,3.426666666666667,True
382,closed,PLA+,0.2,20,quarter cubic,30,3.5210000000000004,74.2,556.457,25194.73333333333,0.012,2412.282666666667,6.510000000000001,3.393333333333333,True
383,closed,PLA+,0.2,20,cross,30,2.683666666666667,76.9,688.3043333333334,31975.26666666667,0.013,2862.374333333333,6.313333333333333,3.41,True
384,closed,PLA+,0.2,20,gyroid,30,3.4569999999999994,78.5,720.9146666666667,32161.2,0.014,2717.366666666667,6.579999999999999,3.406666666666666,True
385,closed,PLA+,0.2,20,tri hexagon,50,4.625000000000001,73.4,642.8193333333334,29024.36666666667,0.01433333333333333,2462.204,6.513333333333333,3.4,True
386,closed,PLA+,0.2,20,cubic subdivision,50,4.595666666666666,74.7,665.2556666666666,32490.2,0.015,2644.303,6.173333333333333,3.316666666666666,True
387,closed,PLA+,0.2,20,quarter cubic,50,4.388000000000001,68.8,598.0623333333333,29215.46666666666,0.013,2647.718666666667,6.146666666666667,3.33,True
388,closed,PLA+,0.2,20,cross,50,3.9776666666666665,72.0,643.0203333333334,31529.06666666667,0.01433333333333333,2700.899333333333,6.046666666666667,3.373333333333333,True
389,closed,PLA+,0.2,20,lightning,50,4.157,69.4,568.1323333333333,27644.7,0.01266666666666667,2569.795333333333,6.116666666666667,3.36,True
390,closed,PLA+,0.2,20,tri hexagon,70,6.23,71.8,657.1060000000001,31942.6,0.015,2679.009333333333,6.153333333333333,3.343333333333333,True
391,closed,PLA+,0.2,20,cubic subdivision,70,6.22,69.8,675.1893333333334,32764.2,0.015,2670.388333333333,6.170000000000001,3.34,True
392,closed,PLA+,0.2,20,concentric,70,5.027333333333334,70.8,701.4903333333333,33664.96666666667,0.015,2740.191,6.22,3.35,True
393,closed,PLA+,0.2,20,cross3d,70,5.433666666666667,75.9,659.2893333333333,33112.53333333333,0.01466666666666667,2836.271666666667,6.166666666666667,3.23,True
394,closed,PLA+,0.2,20,lightning,70,6.731333333333333,74.3,578.202,29651.66666666667,0.01333333333333333,2669.023,6.12,3.186666666666667,True
395,closed,PLA+,0.2,50,tri hexagon,30,2.8673333333333333,80.2,696.9673333333334,37174.26666666666,0.013,3370.551,6.05,3.1,True
396,closed,PLA+,0.2,50,octet,30,2.9506666666666668,76.3,622.7893333333333,31872.96666666666,0.01266666666666667,3005.251666666667,5.963333333333334,3.276666666666667,True
397,closed,PLA+,0.2,50,concentric,30,3.470333333333333,77.5,751.5863333333333,38728.2,0.013,3394.758666666667,6.073333333333333,3.196666666666667,True
398,closed,PLA+,0.2,50,cross3d,30,3.0386666666666664,74.3,591.945,30333.85,0.0145,2696.6215,5.93,3.299999999999999,True
399,closed,PLA+,0.2,50,lightning,30,3.579333333333333,76.5,606.6763333333333,30779.03333333334,0.01266666666666667,2818.911,6.186666666666667,3.186666666666667,True
400,closed,PLA+,0.2,50,cubic,50,3.859666666666667,78.0,742.8616666666667,37428.06666666667,0.01366666666666667,3341.632333333333,6.04,3.286666666666667,True
401,closed,PLA+,0.2,50,octet,50,4.95,79.4,726.882,36232.7,0.01366666666666667,3238.145,6.23,3.22,True
402,closed,PLA+,0.2,50,concentric,50,5.282666666666667,79.3,862.54,42160.86666666667,0.015,3469.124666666667,6.263333333333333,3.266666666666667,True
403,closed,PLA+,0.2,50,cross3d,50,3.7103333333333333,79.0,662.8816666666667,33620.46666666667,0.014,3027.870666666667,6.02,3.276666666666667,True
404,closed,PLA+,0.2,50,lines,70,5.3823333333333325,80.5,689.0586666666667,35447.1,0.01266666666666667,3281.287666666667,6.153333333333333,3.16,True
405,closed,PLA+,0.2,50,cubic,70,5.454666666666667,80.3,784.8770000000001,40914.7,0.01466666666666667,3480.244333333334,6.086666666666666,3.153333333333334,True
406,closed,PLA+,0.2,50,octet,70,5.475666666666666,78.2,743.3389999999999,37784.03333333333,0.01433333333333333,3269.579666666667,6.22,3.163333333333334,True
407,closed,PLA+,0.2,50,concentric,70,5.385333333333333,80.5,877.5010000000001,47098.5,0.016,3775.904,6.063333333333333,3.073333333333334,True
408,closed,PLA+,0.2,50,gyroid,70,5.485333333333333,78.4,737.6826666666666,39060.73333333334,0.014,3483.834,6.073333333333333,3.11,True
409,closed,PLA+,0.2,80,lines,30,4.184666666666667,79.1,738.0603333333333,38928.1,0.01166666666666667,3938.530666666667,6.116666666666667,3.1,True
410,closed,PLA+,0.2,80,cubic,30,3.5596666666666668,81.0,825.9140000000001,43030.63333333333,0.01233333333333333,4085.496,6.109999999999999,3.143333333333333,True
411,closed,PLA+,0.2,80,octet,30,2.89,78.1,771.788,39100.63333333333,0.01166666666666667,3898.6,6.106666666666666,3.233333333333333,True
412,closed,PLA+,0.2,80,cross,30,4.721333333333333,79.1,636.4163333333332,33809.36666666666,0.012,3339.164,6.073333333333333,3.1,True
413,closed,PLA+,0.2,80,gyroid,30,4.124666666666666,78.7,837.1856666666666,43966.1,0.01233333333333333,4107.699333333333,6.196666666666666,3.073333333333334,True
414,closed,PLA+,0.2,80,lines,50,5.610666666666667,79.2,787.9546666666666,42544.4,0.01266666666666667,4064.618666666667,6.026666666666666,3.073333333333334,True
415,closed,PLA+,0.2,80,cubic subdivision,50,4.086333333333333,77.2,789.005,42231.53333333333,0.01433333333333333,3765.031,6.053333333333334,3.086666666666666,True
416,closed,PLA+,0.2,80,quarter cubic,50,4.391333333333333,78.3,909.5480000000001,48281.96666666667,0.01466666666666667,4087.893333333333,6.076666666666667,3.1,True
417,closed,PLA+,0.2,80,cross,50,4.7250000000000005,78.5,668.7366666666667,34125.03333333333,0.01333333333333333,3148.226,6.086666666666666,3.22,True
418,closed,PLA+,0.2,80,gyroid,50,5.123666666666668,79.1,906.4303333333334,47308.0,0.01433333333333333,4064.251666666667,6.076666666666667,3.153333333333334,True
419,closed,PLA+,0.2,80,tri hexagon,70,4.549666666666667,78.2,870.105,43817.76666666666,0.01366666666666667,3946.564666666667,6.186666666666667,3.21,True
420,closed,PLA+,0.2,80,cubic subdivision,70,5.635666666666666,78.4,789.2673333333332,40711.1,0.01433333333333333,3597.73,5.996666666666666,3.233333333333333,True
421,closed,PLA+,0.2,80,quarter cubic,70,6.485666666666667,78.6,907.3813333333334,45110.9,0.015,3797.705,6.096666666666667,3.299999999999999,True
422,closed,PLA+,0.2,80,cross,70,5.196999999999999,78.8,699.8956666666667,34054.5,0.014,3107.258333333333,6.34,3.243333333333334,True
423,closed,PLA+,0.2,80,lightning,70,6.134,77.3,666.0126666666666,32395.96666666666,0.01366666666666667,2898.231,6.23,3.299999999999999,True
424,closed,PLA+,0.3,20,tri hexagon,30,5.049333333333333,79.2,748.7280000000001,34931.23333333333,0.01266666666666667,3255.158333333333,6.106666666666666,3.51,True
425,closed,PLA+,0.3,20,cubic subdivision,30,5.532,78.5,767.71,36854.73333333333,0.01333333333333333,3317.333,6.186666666666667,3.366666666666667,True
426,closed,PLA+,0.3,20,quarter cubic,30,6.4433333333333325,77.8,685.1786666666667,33880.96666666667,0.01166666666666667,3356.474333333333,6.153333333333333,3.286666666666667,True
427,closed,PLA+,0.3,20,cross3d,30,6.439333333333333,80.5,880.4293333333334,43255.26666666667,0.01333333333333333,3915.116,6.22,3.273333333333333,True
428,closed,PLA+,0.3,20,lightning,30,6.509666666666667,80.8,753.1463333333335,37140.6,0.01166666666666667,3720.137666666667,6.073333333333333,3.34,True
429,closed,PLA+,0.3,20,tri hexagon,50,7.718,80.9,921.582,45137.43333333333,0.01433333333333333,3827.794666666667,6.149999999999999,3.32,True
430,closed,PLA+,0.3,20,cubic subdivision,50,8.378666666666666,80.5,915.8903333333333,45699.4,0.01433333333333333,3910.054333333333,6.073333333333333,3.299999999999999,True
431,closed,PLA+,0.3,20,concentric,50,7.332333333333334,81.0,920.4606666666667,44402.33333333334,0.014,3832.139666666666,6.140000000000001,3.376666666666666,True
432,closed,PLA+,0.3,20,cross3d,50,7.361,79.7,866.2526666666666,42537.0,0.013,3890.974333333334,6.153333333333333,3.31,True
433,closed,PLA+,0.3,20,lightning,50,8.244000000000002,79.4,798.5970000000001,37614.46666666667,0.012,3579.23,6.186666666666667,3.433333333333334,True
434,closed,PLA+,0.3,20,tri hexagon,70,8.916666666666666,79.2,901.119,42014.1,0.014,3676.098333333333,6.23,3.443333333333333,True
435,closed,PLA+,0.3,20,octet,70,8.142999999999999,80.1,871.6666666666666,40521.73333333333,0.01333333333333333,3644.322666666667,6.326666666666667,3.4,True
436,closed,PLA+,0.3,20,concentric,70,8.789,79.5,919.4856666666666,43356.8,0.014,3767.429,6.06,3.5,True
437,closed,PLA+,0.3,20,cross3d,70,8.280333333333333,80.4,887.5623333333333,40306.33333333334,0.01366666666666667,3622.868333333333,6.396666666666666,3.443333333333333,True
438,closed,PLA+,0.3,20,lightning,70,8.551666666666668,78.3,856.1346666666667,39348.8,0.01333333333333333,3540.985333333334,6.363333333333333,3.42,True
439,closed,PLA+,0.3,50,cubic,30,5.479,81.2,915.8456666666666,43194.33333333334,0.01266666666666667,4009.020666666667,6.086666666666666,3.486666666666667,True
440,closed,PLA+,0.3,50,octet,30,7.224333333333333,80.4,938.0276666666667,44394.4,0.013,4001.442,6.196666666666666,3.41,True
441,closed,PLA+,0.3,50,concentric,30,5.723333333333334,80.7,938.7153333333334,44958.73333333334,0.01266666666666667,4129.39,6.13,3.406666666666667,True
442,closed,PLA+,0.3,50,gyroid,30,6.973333333333334,81.0,854.0523333333334,40453.96666666667,0.01233333333333333,3861.890333333333,6.173333333333333,3.42,True
443,closed,PLA+,0.3,50,lines,50,8.709333333333333,80.7,930.8686666666667,44950.56666666667,0.013,4006.360666666667,6.14,3.373333333333333,True
444,closed,PLA+,0.3,50,cubic,50,8.882,79.6,1013.161,48289.76666666666,0.01466666666666667,4100.453666666667,6.22,3.373333333333333,True
445,closed,PLA+,0.3,50,octet,50,9.231333333333334,80.5,958.6816666666667,44677.36666666667,0.01333333333333333,3940.700666666666,6.21,3.453333333333333,True
446,closed,PLA+,0.3,50,cross,50,7.289333333333334,81.2,820.9636666666667,40054.93333333333,0.01166666666666667,3850.865,6.05,3.386666666666667,True
447,closed,PLA+,0.3,50,gyroid,50,7.598999999999999,79.6,922.1149999999999,44699.7,0.013,4014.088,6.176666666666667,3.34,True
448,closed,PLA+,0.3,50,lines,70,8.378,79.9,978.6166666666667,47559.03333333333,0.01466666666666667,3988.913666666667,6.016666666666667,3.42,True
449,closed,PLA+,0.3,50,cubic,70,9.883000000000001,78.8,1007.839333333333,48025.36666666667,0.01466666666666667,4086.703,6.196666666666666,3.386666666666667,True
450,closed,PLA+,0.3,50,quarter cubic,70,8.455,80.3,969.9250000000001,45258.8,0.015,3845.917666666667,6.193333333333334,3.463333333333333,True
451,closed,PLA+,0.3,50,cross,70,9.223666666666666,80.0,848.2443333333334,40867.73333333333,0.013,3749.405333333334,6.016666666666667,3.45,True
452,closed,PLA+,0.3,50,gyroid,70,8.197000000000001,79.7,938.2913333333332,44314.73333333334,0.01433333333333333,3877.197,6.173333333333333,3.43,True
453,closed,PLA+,0.3,80,lines,30,6.044999999999999,80.4,920.8906666666667,44613.3,0.01233333333333333,4348.224333333334,6.12,3.373333333333333,True
454,closed,PLA+,0.3,80,cubic subdivision,30,6.613666666666667,79.4,984.5443333333333,47838.66666666666,0.014,4231.209333333333,6.053333333333334,3.4,True
455,closed,PLA+,0.3,80,quarter cubic,30,7.660666666666667,79.4,1040.092666666667,48804.0,0.014,4306.692333333333,6.196666666666666,3.44,True
456,closed,PLA+,0.3,80,cross,30,7.133666666666667,79.9,829.1243333333333,39583.63333333333,0.012,3931.679333333333,6.143333333333334,3.41,True
457,closed,PLA+,0.3,80,gyroid,30,5.8806666666666665,79.4,887.1586666666667,41103.5,0.01233333333333333,4089.722333333334,6.173333333333333,3.496666666666667,True
458,closed,PLA+,0.3,80,tri hexagon,50,8.396,78.4,994.6336666666666,46081.53333333333,0.01366666666666667,4206.093666666667,6.149999999999999,3.51,True
459,closed,PLA+,0.3,80,cubic subdivision,50,8.416333333333334,79.6,970.268,45320.16666666666,0.014,4047.689666666667,6.296666666666667,3.4,True
460,closed,PLA+,0.3,80,quarter cubic,50,8.788666666666666,78.1,1135.014333333333,52639.06666666667,0.015,4322.517,6.226666666666667,3.463333333333333,True
461,closed,PLA+,0.3,80,cross,50,7.113333333333333,79.9,882.179,41238.53333333333,0.01233333333333333,3881.936,6.273333333333333,3.41,True
462,closed,PLA+,0.3,80,lightning,50,7.147000000000001,81.0,849.3209999999999,40566.76666666666,0.013,3728.975333333333,6.086666666666666,3.44,True
463,closed,PLA+,0.3,80,tri hexagon,70,8.579666666666666,79.1,1082.332666666666,48955.0,0.015,4146.739666666667,6.263333333333333,3.53,True
464,closed,PLA+,0.3,80,cubic subdivision,70,7.155666666666666,78.1,1046.2,49680.83333333334,0.015,4125.487666666667,6.039999999999999,3.486666666666667,True
465,closed,PLA+,0.3,80,quarter cubic,70,7.984999999999999,78.0,1117.568,51393.06666666667,0.016,4216.896,6.243333333333333,3.483333333333333,True
466,closed,PLA+,0.3,80,cross3d,70,8.518333333333333,78.9,939.607,45207.56666666667,0.014,3944.248,6.12,3.396666666666667,True
467,closed,PLA+,0.3,80,lightning,70,8.001666666666667,78.1,867.2266666666666,40271.1,0.01333333333333333,3616.986,6.096666666666667,3.53,True
468,closed,rPET,0.3,50,grid,30,0.0,51.4,304.8466666666666,16409.16666666667,0.01666666666666667,1208.441666666667,5.776666666666666,3.22,False
469,closed,rPET,0.3,50,triangles,50,0.0,58.3,302.462,15385.33333333333,0.01733333333333333,1128.446,5.786666666666666,3.426666666666666,False
470,closed,rPET,0.3,50,zigzag,70,0.0,61.5,394.9759999999999,19046.76666666667,0.018,1329.764333333333,5.853333333333333,3.586666666666666,False
471,closed,rPET,0.3,80,grid,50,0.0,67.5,420.2816666666667,19955.7,0.016,1538.286,5.886666666666667,3.62,False
472,closed,rPET,0.3,80,triangles,70,0.0,56.6,469.893,23693.83333333333,0.017,1749.006333333333,5.863333333333333,3.393333333333333,False
473,closed,rPET,0.3,80,zigzag,30,0.0,55.8,327.9783333333334,16506.66666666667,0.014,1378.269,5.963333333333334,3.333333333333333,False
474,closed,rPET,0.2,20,zigzag,30,0.0,48.9,318.6906666666667,15828.2,0.01666666666666667,1165.788,5.82,3.486666666666667,False
475,closed,rPET,0.2,50,grid,70,0.0,44.0,307.177,14641.7,0.01933333333333333,1005.071333333333,5.863333333333333,3.606666666666667,False
476,closed,rPET,0.2,50,triangles,30,0.0,40.8,338.7953333333333,16931.83333333333,0.017,1235.883,5.976666666666667,3.353333333333333,False
477,closed,PLA-transparent,0.1,20,triangles,50,2.7936666666666667,64.4,581.3580000000001,29326.0,0.01566666666666667,2359.370666666667,5.853333333333333,3.386666666666667,True
478,closed,PLA-transparent,0.1,20,grid,70,2.7876666666666665,60.9,655.8273333333333,33443.9,0.01633333333333334,2491.064,6.053333333333334,3.24,True
479,closed,PLA-transparent,0.1,20,triangles,30,2.259,63.7,620.0423333333333,31818.7,0.01433333333333333,2606.555666666667,5.953333333333333,3.273333333333333,True
480,closed,PLA-transparent,0.1,50,zigzag,30,3.163233333333333,74.0,658.3366666666667,33585.2,0.014,2905.388666666666,5.94,3.299999999999999,True
481,closed,PLA-transparent,0.1,50,grid,70,2.148333333333333,70.9,711.2593333333334,35279.9,0.016,2773.968333333334,6.109999999999999,3.299999999999999,True
482,closed,PLA-transparent,0.1,50,triangles,70,3.2129999999999996,69.1,664.8816666666667,33700.56666666667,0.014,3050.516666666666,5.943333333333332,3.32,True
483,closed,PLA-transparent,0.1,80,zigzag,50,3.7449999999999997,79.8,966.6063333333333,47881.43333333333,0.015,3973.934666666667,6.063333333333333,3.33,True
484,closed,PLA-transparent,0.1,80,triangles,30,2.1186666666666665,81.2,783.9926666666667,39010.33333333334,0.011,4116.936666666667,6.153333333333333,3.266666666666667,True
485,closed,PLA-transparent,0.2,20,zigzag,30,4.896333333333334,77.3,711.2636666666667,35947.43333333333,0.01366666666666667,3162.849,6.086666666666666,3.25,True
486,closed,PLA-transparent,0.2,20,grid,50,3.954,77.4,758.062,39293.0,0.015,3210.8,5.973333333333334,3.23,True
487,closed,PLA-transparent,0.2,20,grid,70,5.092666666666667,78.2,754.2420000000001,38768.6,0.01466666666666667,3172.203333333333,5.986666666666667,3.25,True
488,closed,PLA-transparent,0.2,50,zigzag,50,5.097666666666666,81.4,844.3046666666665,43733.36666666667,0.01466666666666667,3707.624,6.033333333333334,3.200000000000001,True
489,closed,PLA-transparent,0.2,50,triangles,70,4.962000000000001,80.5,828.8356666666667,42064.8,0.014,3666.691666666667,6.12,3.22,True
490,closed,PLA-transparent,0.2,50,triangles,30,4.383,80.4,780.4126666666667,40930.4,0.013,3741.442666666666,5.94,3.21,True
491,closed,PLA-transparent,0.2,80,grid,30,7.0906666666666665,81.2,895.6423333333333,43579.46666666667,0.015,3875.638666666667,6.03,3.41,True
492,closed,PLA-transparent,0.2,80,triangles,70,5.785,81.6,913.4093333333334,44317.43333333333,0.01333333333333333,4216.02,6.186666666666667,3.333333333333333,True
493,closed,PLA-transparent,0.3,20,zigzag,30,7.083666666666666,78.2,887.4376666666667,42963.2,0.01366666666666667,3783.058,6.039999999999999,3.42,True
494,closed,PLA-transparent,0.3,20,triangles,70,8.962,79.2,921.8266666666667,44816.56666666667,0.01533333333333333,3724.920333333333,5.94,3.463333333333333,True
495,closed,PLA-transparent,0.3,20,triangles,30,7.5,79.6,905.5713333333333,42666.2,0.01366666666666667,3680.174333333334,6.206666666666667,3.42,True
496,closed,PLA-transparent,0.3,50,grid,30,8.399666666666667,78.0,978.1730000000001,46524.13333333333,0.014,3936.504666666666,6.106666666666666,3.443333333333333,True
497,closed,PLA-transparent,0.3,50,grid,70,6.240666666666667,78.6,998.719,47847.93333333333,0.015,3975.207,5.93,3.52,True
498,closed,PLA-transparent,0.3,50,triangles,50,7.394000000000001,79.2,997.5483333333333,46643.3,0.01466666666666667,4013.329333333333,6.109999999999999,3.5,True
499,closed,PLA-transparent,0.3,80,zigzag,50,7.326999999999999,79.9,1101.942,52496.13333333333,0.01533333333333333,4360.021333333333,6.163333333333334,3.406666666666666,True
500,closed,PLA-transparent,0.3,80,grid,70,7.285,78.2,1057.934666666667,49933.26666666666,0.015,4276.844,6.053333333333334,3.5,True
